Repository: yifan-henry-cao/cSRO_lattice

# cSRO_lattice
cSRO_lattice is a repository containing the trained Machine-Learning Potentials, atomistic simulation data and relevant plotting codes published with our work ``On the nature of chemical short-range order evolution``

The atom type mapping for the potential, training dataset, and simulation data are: {0: 'Cr', 1: 'Co', 2: 'Ni'}

The final snapshots from Monte Carlo simulations that are used as input structures for Molecular Dynamic simulations are contained in ./simulations/MC_structures/, while a fraction of the final structures from MD simulations (the ones used to evaluate bond lengths) are contained in ./simulations/ordered_thermal_expansion/. Additional atomistic simulation data can be added to this repository upon reasonable request.

## References & Citing
If you use this repository in your work, please cite:

```
@misc{cSRO_lattice,
      title={On the nature of chemical short-range order evolution}, 
      author={G.C. Stumpf, Y. Cao, V.P. Bacurau, D. Miracle, W. Wolf, E.D. Zanotto, R. Freitas, F.G. Coury},
      year={2025},
}
```

and 

```
@misc{caocapturing2024,
      title={Capturing short-range order in high-entropy alloys with machine learning potentials}, 
      author={Yifan Cao and Killian Sheriff and Rodrigo Freitas},
      year={2024},
      eprint={2401.06622},
      archivePrefix={arXiv},
      primaryClass={cond-mat.mtrl-sci},
      url={https://arxiv.org/abs/2401.06622}, 
}
```

File: plotting_codes/manuscript/auxiliary/data/1st_heating_extracted.csv
570.3971119133574 3.576008902077151
581.9494584837545 3.5763649851632047
593.5018050541515 3.5770771513353115
606.0168471720817 3.577655786350148
618.5318892900119 3.5784569732937683
637.7858002406739 3.5795252225519287
652.2262334536703 3.5804154302670623
664.7412755716003 3.5810830860534124
675.3309265944644 3.5818842729970326
687.8459687123947 3.582373887240356
694.5848375451263 3.5828635014836796
702.286401925391 3.5833976261127596
716.7268351383874 3.5839762611275963
731.1672683513838 3.58486646884273
746.5703971119133 3.5857121661721068
764.861612515042 3.5867359050445105
778.3393501805053 3.5876261127596436
791.8170878459686 3.5884718100890205
806.2575210589649 3.5892729970326407
817.8098676293622 3.590029673590504
825.5114320096269 3.5906083086053413
835.1383874849578 3.591364985163205
844.7653429602888 3.592032640949555
852.4669073405535 3.5926112759643916
859.2057761732851 3.5931008902077153
868.832731648616 3.593813056379822
877.4969915764138 3.594480712166172
887.1239470517448 3.5951483679525222
895.7882069795427 3.595682492581602
906.3778580024066 3.5964836795252224
916.0048134777376 3.597195845697329
927.5571600481346 3.598041543026706
936.2214199759326 3.5986646884273
943.9229843561973 3.5991097922848665
953.5499398315281 3.5998219584569733
966.0649819494585 3.6006231454005935
972.80385078219 3.601246290801187
979.5427196149217 3.6017804154302673
988.2069795427195 3.6024480712166174
993.983152827918 3.6030712166172107
1002.6474127557159 3.6039169139465876
1010.3489771359807 3.6044510385756676
1016.1251504211792 3.6048961424332346
1021.9013237063778 3.605385756676558
1028.6401925391094 3.6061424332344214
1038.2671480144404 3.606721068249258
1047.8941034897714 3.607566765578635
1056.5583634175691 3.6082789317507418
1065.222623345367 3.608946587537092
1070.9987966305655 3.6094807121661723
1072.9241877256318 3.609747774480712

File: plotting_codes/manuscript/auxiliary/data/2nd_heating_extracted.csv
572.3225030084236 3.5781454005934714
580.0240673886883 3.578501483679525
586.76293622142 3.578679525222552
592.5391095066185 3.5791246290801184
602.1660649819494 3.579614243323442
607.942238267148 3.5800593471810087
620.4572803850782 3.5806379821958454
628.1588447653429 3.581172106824926
636.8231046931407 3.581661721068249
646.4500601684717 3.582106824925816
654.1516245487364 3.582685459940653
661.8531889290011 3.5831305637982194
669.5547533092658 3.5835311572700297
680.1444043321299 3.5841988130563798
693.6221419975932 3.5849554896142433
709.0252707581227 3.585845697329377
726.3537906137183 3.5869584569732935
749.4584837545126 3.588293768545994
767.7496991576413 3.589406528189911
782.1901323706377 3.590207715133531
793.7424789410347 3.5909643916913945
806.2575210589649 3.591721068249258
819.7352587244284 3.592522255192878
830.3249097472924 3.593145400593472
842.8399518652225 3.5939910979228484
857.2803850782188 3.5947922848664686
873.6462093862815 3.5956379821958455
885.1985559566787 3.5963501483679523
898.6762936221419 3.597240356083086
912.1540312876052 3.5982640949554896
924.6690734055354 3.599020771513353
939.1095066185318 3.6
952.587244283995 3.60106824925816
967.0276774969915 3.602181008902077
978.5800240673885 3.602893175074184
991.0950661853188 3.6036498516320474
1000.7220216606497 3.604406528189911
1012.2743682310469 3.6051186943620177
1022.8640192539108 3.605875370919881
1032.490974729242 3.6066765578635014
1045.006016847172 3.607566765578635
1055.595667870036 3.6082789317507418
1063.2972322503008 3.6089910979228486
1070.9987966305655 3.6094362017804156

File: plotting_codes/manuscript/auxiliary/data/Francisco.csv
# 1st Heatig,1st Heatig,2nd Heating,2nd Heating
573.94,3.5761,575.14,3.5798
577.08,3.5761,577.99,3.5799
580.05,3.5762,580.75,3.5800
582.81,3.5764,583.79,3.5802
585.81,3.5766,587.00,3.5804
588.84,3.5767,590.01,3.5805
591.65,3.5769,592.61,3.5807
594.40,3.5770,595.62,3.5808
597.33,3.5772,598.43,3.5810
600.44,3.5774,601.36,3.5812
603.54,3.5775,604.45,3.5814
606.52,3.5777,607.53,3.5815
609.38,3.5779,610.46,3.5817
612.15,3.5780,613.35,3.5819
615.07,3.5782,616.44,3.5821
617.99,3.5784,619.27,3.5822
620.75,3.5785,622.09,3.5824
623.44,3.5786,625.03,3.5826
626.53,3.5789,628.15,3.5827
629.42,3.5790,630.89,3.5829
632.33,3.5791,633.65,3.5831
635.02,3.5793,636.68,3.5832
637.76,3.5795,639.73,3.5834
640.63,3.5796,642.82,3.5836
643.53,3.5798,645.50,3.5837
646.36,3.5800,648.50,3.5839
649.27,3.5801,651.46,3.5841
652.20,3.5803,654.60,3.5842
654.94,3.5805,657.21,3.5844
657.68,3.5806,659.98,3.5846
660.67,3.5808,662.94,3.5848
663.73,3.5810,666.14,3.5850
666.55,3.5811,669.17,3.5851
669.26,3.5813,672.16,3.5853
672.38,3.5815,675.00,3.5855
675.45,3.5816,677.97,3.5857
678.22,3.5818,681.05,3.5859
680.99,3.5820,683.92,3.5860
684.03,3.5821,687.00,3.5862
687.13,3.5823,689.86,3.5864
689.85,3.5825,692.95,3.5865
692.54,3.5826,695.92,3.5867
695.38,3.5828,698.84,3.5869
698.18,3.5829,701.67,3.5870
700.83,3.5831,704.59,3.5872
703.77,3.5833,707.52,3.5874
706.52,3.5834,710.22,3.5875
709.22,3.5836,713.21,3.5877
712.08,3.5838,716.31,3.5879
714.84,3.5839,719.12,3.5881
717.59,3.5840,722.15,3.5883
720.40,3.5842,725.34,3.5884
723.23,3.5843,728.01,3.5886
725.87,3.5845,730.88,3.5888
728.75,3.5847,733.85,3.5890
731.52,3.5848,736.59,3.5891
734.44,3.5850,739.74,3.5893
737.28,3.5852,742.69,3.5895
740.12,3.5853,745.62,3.5897
743.03,3.5855,748.72,3.5899
745.99,3.5857,751.50,3.5900
749.08,3.5858,754.44,3.5902
751.80,3.5860,757.51,3.5904
754.79,3.5862,760.29,3.5906
757.85,3.5864,763.22,3.5908
760.59,3.5865,766.10,3.5909
763.59,3.5867,769.03,3.5911
766.38,3.5868,772.08,3.5913
769.29,3.5870,775.19,3.5914
772.28,3.5872,777.91,3.5916
775.25,3.5874,781.10,3.5918
777.97,3.5875,783.97,3.5920
780.82,3.5877,786.94,3.5922
783.81,3.5879,789.71,3.5923
786.65,3.5880,792.75,3.5925
789.49,3.5882,795.88,3.5927
792.53,3.5884,798.55,3.5929
795.23,3.5885,801.71,3.5931
798.12,3.5887,804.81,3.5932
801.40,3.5889,807.82,3.5934
804.31,3.5891,810.98,3.5937
807.31,3.5893,814.02,3.5938
810.43,3.5895,816.98,3.5940
813.16,3.5896,819.98,3.5942
816.17,3.5898,823.02,3.5943
819.05,3.5901,825.89,3.5945
821.93,3.5902,828.51,3.5947
824.86,3.5904,831.37,3.5948
827.60,3.5907,834.32,3.5950
830.64,3.5908,837.37,3.5952
833.82,3.5911,840.13,3.5953
836.60,3.5913,843.19,3.5955
839.47,3.5914,846.32,3.5957
842.23,3.5917,849.30,3.5958
844.92,3.5919,852.13,3.5960
847.76,3.5920,854.97,3.5962
850.64,3.5923,858.03,3.5964
853.56,3.5926,861.04,3.5965
856.71,3.5928,863.65,3.5967
859.70,3.5930,866.89,3.5969
862.54,3.5932,869.62,3.5970
865.42,3.5934,873.23,3.5972
868.36,3.5936,875.71,3.5974
871.23,3.5938,879.08,3.5975
874.36,3.5941,881.68,3.5977
877.25,3.5943,884.05,3.5979
880.13,3.5945,887.00,3.5981
883.11,3.5947,888.46,3.5983
886.12,3.5949,893.44,3.5984
888.88,3.5951,896.34,3.5986
891.49,3.5953,898.94,3.5989
894.82,3.5956,901.50,3.5990
898.00,3.5957,904.92,3.5992
900.89,3.5959,907.37,3.5994
903.58,3.5962,910.54,3.5996
906.60,3.5963,913.77,3.5998
909.75,3.5965,916.51,3.6000
912.65,3.5968,919.55,3.6002
915.88,3.5969,921.62,3.6005
918.35,3.5972,924.78,3.6006
921.72,3.5974,928.04,3.6008
924.57,3.5976,930.76,3.6011
927.58,3.5978,933.07,3.6013
929.95,3.5980,936.31,3.6014
932.61,3.5981,940.10,3.6017
935.81,3.5984,942.66,3.6019
938.94,3.5986,945.43,3.6021
941.73,3.5988,948.52,3.6023
944.62,3.5990,952.03,3.6025
947.36,3.5992,954.92,3.6028
950.78,3.5994,957.52,3.6030
953.12,3.5996,960.42,3.6032
956.47,3.5998,962.71,3.6034
959.03,3.6000,966.79,3.6036
961.99,3.6003,968.74,3.6038
964.83,3.6004,972.49,3.6040
967.05,3.6006,975.28,3.6042
970.60,3.6009,978.41,3.6044
973.06,3.6012,980.75,3.6046
976.40,3.6014,983.87,3.6048
979.33,3.6016,987.51,3.6050
982.64,3.6019,989.96,3.6052
984.60,3.6021,992.78,3.6054
988.22,3.6024,995.59,3.6056
991.44,3.6027,998.50,3.6058
994.28,3.6029,1001.72,3.6060
996.73,3.6031,1004.32,3.6062
999.80,3.6034,1007.08,3.6064
1002.24,3.6036,1009.94,3.6066
1005.45,3.6039,1012.85,3.6068
1008.46,3.6041,1015.76,3.6070
1010.32,3.6043,1018.78,3.6072
1013.77,3.6046,1021.82,3.6074
1016.96,3.6048,1024.56,3.6076
1020.19,3.6051,1027.31,3.6078
1023.31,3.6054,1030.11,3.6080
1027.00,3.6057,1032.96,3.6082
1029.31,3.6059,1035.98,3.6084
1032.14,3.6061,1038.82,3.6086
1034.98,3.6063,1041.83,3.6089
1038.08,3.6066,1044.62,3.6091
1040.71,3.6068,1047.49,3.6093
1043.91,3.6070,1050.51,3.6096
1046.64,3.6073,1053.52,3.6097
1049.67,3.6075,1056.30,3.6100
1052.69,3.6078,1059.11,3.6102
1055.65,3.6081,1061.87,3.6104
1058.50,3.6083,1064.89,3.6106
1061.33,3.6085,1067.94,3.6108
1064.20,3.6087,1070.74,3.6110
1067.21,3.6090,,
1070.29,3.6092,,
1073.06,3.6094,,
1073.27,3.6097,,
